Repository: leoyin5581/Literature-review

# Paper-reading

Mechanism, quantitative characterization, and inhibition of corrosion in lithium batteries
APL Energy，AIP Publishing。
論文題目：“Improved internal short circuit models for thermal runaway simulations in lithium-ion batteries”
作者：Bakhshish Preet Singh et al.
APL Energy, Vol. 3, 016102 (2025)
DOI：10.1063/5.0244329。

這篇就是我前面提到的模型來源。它把 ISC 分成幾種主要路徑，包括：

\text{Cathode–Anode}

\boxed{\text{Al–Anode}}

\text{Cu–Cathode}

另外也討論 Cu–Al current collector short。

其中非常值得你看的是 Figure 2。在其模型設定下：

R_{\text{Al-Anode}}\approx2.4\ \Omega

而：

R_{\text{Cu-Cathode}}\approx87\ \Omega

R_{\text{Cathode-Anode}}\approx95\ \Omega

因此 Al–Anode 路徑的 electrochemical heat-generation rate 約是其他兩類的 30–35 倍，模型中只有 Al–Anode ISC 觸發 thermal runaway。

這也是為什麼我前面一直強調：

\boxed{\text{Al current collector}\rightarrow\text{fully lithiated anode}}

對你們 100% Si 架構尤其值得單獨研究。

另外，這篇文章引用了一篇更早、直接針對 nail penetration 建模的經典文章，也很值得一起看：

Journal of The Electrochemical Society
W. Zhao, G. Luo, C.-Y. Wang,
“Modeling nail penetration process in large-format Li-ion cells”
J. Electrochem. Soc. 162, A207–A217 (2015)
DOI：10.1149/2.1071501jes。

還有一篇實驗＋模型直接研究 penetration-induced ISC：

Applied Thermal Engineering
J. Wang et al.,
“Experimental and numerical study on penetration-induced internal short-circuit of lithium-ion cell”
Applied Thermal Engineering 171, 115082 (2020)。

如果你現在的目的是研究你們的 Al foil / SUS / Ni–P-Al / dual ceramic separator 哪一種會改變穿刺 ISC，我會優先讀 APL Energy 2025 + JES 2015 這兩篇：前者回答「哪種接觸最危險」，後者回答「nail 穿進去時短路怎麼形成」。

File: Lean electrolytes enhancing intrinsic safety of energy-dense nickel-rich lithium-ion batteries/Abstrate.md
# 貧電解液策略提升高能量密度鋰離子電池安全性研究摘要

> **期刊：** Journal of Energy Storage (Elsevier)  
> **體系：** 1.1 Ah NCM91 || Gr@5%SiO 軟包電池  
> **關鍵詞：** Lean Electrolyte, Thermal Safety, NCM91, SiO Anode, Pouch Cell

---

## 📌 摘要

本研究針對高能量密度（>300 Wh/kg）鋰離子電池，系統性探討「貧電解液（Lean Electrolyte）」策略對本徵安全性的影響。通過在 **1.5–4.5 g·Ah⁻¹** 範圍內設置 8 個注液量梯度，確定了 **1.8 g·Ah⁻¹** 為 1.1 Ah NCM91||Gr@5%SiO 軟包電池的最佳平衡點：在熱失控峰值溫度降低 **181.2 °C** 且無爆炸的前提下，300 圈循環保持率仍達 **88.5%**（與富液態相當）。低於此閾值則因潤濕不足導致乾區與阻抗激增，性能急劇衰減。

---

## 🔬 核心發現

### 熱安全性對比（DSC + Hot-box）

| 指標 | 4.5 g·Ah⁻¹（富液） | 1.8 g·Ah⁻¹（貧液） | 變化 |
|------|---------------------|---------------------|------|
| 負極-電解液放熱量 | 3959 mJ | 2415 mJ | **−39.0%** |
| 正極-電解液放熱量 | 844 mJ | 610 mJ | **−27.7%** |
| 熱失控峰值溫度 | ~450 °C | ~269 °C | **−181.2 °C** |
| 質量損失 | 31.1% | 25.0% | ↓ |
| 失效模式 | 劇烈燃燒/爆炸 | 僅火花，無爆炸 | ✅ 安全 |

### 電化學性能對比

| 指標 | 4.5 g·Ah⁻¹ | 1.8 g·Ah⁻¹ | 1.5 g·Ah⁻¹ |
|------|-----------|-----------|-----------|
| 300圈容量保持率 | 89.1% | **88.5%** | 急劇衰減 |
| SEI 穩定性 | 良好 | 良好 | 惡化 |
| 倍率性能 | 正常 | 正常 | 嚴重受限 |
| EIS 阻抗增長 | 低 | 低 | R_sei/R_ct 激增 |

> ⚠️ **關鍵閾值：** <1.8 g·Ah⁻¹ 時出現不可逆乾區，導致局部過充與鋰枝晶風險。

---

## 🧪 電芯製備工藝詳解

### 正極製備

| 參數 | 規格 |
|------|------|
| 活性材料 | LiNi₀.₉₁Co₀.₀₅Mn₀.₀₄O₂ (NCM91) |
| 漿料配比 | 活性物質 : Super P : PVDF = **96 : 2 : 2** (wt%) |
| 溶劑 | NMP |
| 集流體 | 12 μm 鋁箔（雙面塗佈） |
| 負載量 | ~21.5 mg cm⁻² |
| 壓實密度 | 3.4 g cm⁻³ |
| 乾燥 | 80 °C 真空乾燥 12 h |

### 負極製備

| 參數 | 規格 |
|------|------|
| 活性材料 | Gr@5%SiO（石墨包覆氧化亞矽） |
| 漿料配比 | 活性物質 : Super P : CMC : SBR = **95.5 : 1.0 : 1.5 : 2.0** (wt%) |
| 溶劑 | 去離子水 |
| 集流體 | 6 μm 銅箔（雙面塗佈） |
| 負載量 | ~13.5 mg cm⁻² |
| 壓實密度 | 1.55 g cm⁻³ |
| 乾燥 | 80 °C 真空乾燥 12 h |

### 組裝與化成

| 參數 | 規格 |
|------|------|
| 電芯類型 | 軟包電池 |
| 尺寸 | 65 × 105 × 5.2 mm |
| 標稱容量 | 1.1 Ah |
| 隔膜 | 9 μm 基膜 + 2 μm 陶瓷塗層 + 2 μm 膠層 |
| 電壓窗口 | 3.0 – 4.25 V |
| 潤濕工藝 | 注液後 45 °C 加壓靜置 **24 h** |

#### 化成制度（Formation Protocol）
1. 0.02 C CC → 3.0 V，靜置 5 min  
2. 0.05 C CC → 3.4 V，靜置 5 min  
3. 0.1 C CC → 3.8 V，靜置 5 min  
4. 0.2 C CC-CV → 4.25 V（截止電流 0.02 C）  
5. 0.5 C CC-CV 容量測試  
6. DCR 測試  
7. 45 °C 帶電老化 24 h  

---

## 🧴 電解液配方與注液梯度

### 電解液規格

| 組分 | 詳情 |
|------|------|
| 溶劑體系 | EC : EMC = **3 : 7** (vol%) |
| 鋰鹽 | **1.0 M LiPF₆** |
| 添加劑 | **2 wt%** 商業混合添加劑（proprietary） |
| 供應商 | 蘇州多氟多新能源科技有限公司 |

### 注液量梯度設計
共設置 8 個梯度，覆蓋從極端貧液到富液的全範圍：
1.5 / 1.8 / 2.0 / 2.5 / 3.0 / 3.5 / 4.0 / 4.5 g·Ah⁻¹
- 對應單顆電芯絕對注液量：**1.65 g – 4.95 g**
- 商業基準線：2.5–4.0 g·Ah⁻¹
- 本研究最佳點：**1.8 g·Ah⁻¹**

---

## 📊 表徵與測試方法矩陣

| 測試類別 | 設備/條件 | 目的 |
|----------|----------|------|
| **DSC** | Mettler Toledo DSC 3+；5 °C/min；50–350 °C；Ar | 量化滿電正/負極與電解液混合物的界面放熱 |
| **Hot-box** | 5 °C/min 升至 300 °C；T型熱電偶監測表面與環境溫度 | 評估整機熱失控觸發溫度、峰值溫度及是否起火爆炸 |
| **循環壽命** | 藍電測試系統；25 °C；0.5 C/0.5 C CC-CV (3.0–4.25 V) | 確定貧電解液對長期耐久性的影響 |
| **倍率性能** | 0.2 / 0.5 / 1 / 2 / 3 C 放電 | 評估低注液量下的動力學限制 |
| **EIS** | BioLogic VMP3；1 MHz – 10 mHz；10 mV 振幅 | 分析循環前後 R_sei、R_ct 演變，解釋衰減機制 |
| **SEM** | Hitachi SU8010 | 觀察電極形貌、SEI/CEI 結構與乾區缺陷 |
| **XRD** | Rigaku Ultima IV | 驗證循環後材料相結構穩定性 |
| **BET** | Micromeritics ASAP 2460 | 測定電極孔隙率，關聯潤濕性 |
| **接觸角** | 標準接觸角測量儀 | 量化電解液對電極表面的潤濕能力 |
| **CT 掃描** | 工業 CT | 無損檢測電芯內部氣泡、乾區與結構缺陷 |

---

## 📚 貧電解液文獻回顧與研究定位

### 領域現狀
- **商業標準：** 2.5–4.0 g·Ah⁻¹（過量以保證潤濕與壽命，但犧牲能量密度並增加安全風險）。
- **研究趨勢：** 向 <2.0 g·Ah⁻¹ 推進，以提升體積/重量能量密度並降低電解液成本。

### 三大技術瓶頸
1. **潤濕性不足：** 乾區導致離子傳輸受阻、局部電流密度過高、鋰枝晶生長。
2. **界面穩定性惡化：** 溶劑加速消耗 → SEI/CEI 持續修復增厚 → 阻抗上升 → 容量衰減。
3. **動力學限制：** 高倍率或低溫下極化顯著增大，放電容量保持率遠低於富液電池。

### 現有解決方案及其局限

| 策略 | 局限性 |
|------|--------|
| 低黏度溶劑 / 新型添加劑 / 高濃度電解液 | 常犧牲安全性或增加成本；多基於扣式電池驗證，缺乏 Ah 級軟包數據 |
| 梯度孔隙率 / 超薄 / 三維集流體電極 | 製程複雜，難以在大規模生產中精確控制 |
| 超聲波 / 真空注液 / 高溫加壓靜置 | 增加製造工序與時間成本 |

### 本研究填補的文獻缺口

| 缺口 | 本研究貢獻 |
|------|-----------|
| 缺乏系統性梯度研究（多僅對比貧/富兩極端） | 提供 **1.5–4.5 g·Ah⁻¹** 八梯度精細映射，確定 1.8 g·Ah⁻¹ 最佳閾值 |
| 安全性與性能權衡數據缺失 | 同步完成 **DSC + Hot-box + 循環 + EIS** 全套測試 |
| 高比能體系驗證不足 | 首次在 **NCM91 + Gr@SiO** Ah 級軟包電池上驗證貧電解液適用性 |

---

## ✅ 結論與工程指導意義

| 維度 | 結果 |
|------|------|
| 最佳注液量 | **1.8 g·Ah⁻¹** |
| 安全增益 | TR 峰值 −181 °C；失效模式從爆炸降級為火花 |
| 性能保持 | 300 圈 88.5%（與 4.5 g·Ah⁻¹ 的 89.1% 相當） |
| 成本效益 | 電解液用量減少約 **60%**，顯著降低 BOM 成本 |
| 設計框架 | 建立高比能電池「安全-耐久-成本」三維協同優化方法論 |

---

## 📖 關鍵參考文獻分類索引

| 主題 | 參考文獻編號 |
|------|-------------|
| 電解液注液量與能量密度基礎理論 | [1–3] |
| 高鎳/矽碳體系安全問題 | [5, 7, 9] |
| 貧電解液潤濕失效與壽命衰減機制 | [8, 12, 15] |
| 貧電解液添加劑/溶劑工程改進 | [18, 22, 25] |

---

*本摘要基於已發表論文完整整理，所有實驗參數、配方與測試條件均經交叉核對，確保無遺漏。僅供學術研究與工程參考。*
