Repository: leoyin5581/Literature-review

# Paper-reading

Mechanism, quantitative characterization, and inhibition of corrosion in lithium batteries
APL Energy，AIP Publishing。
論文題目：“Improved internal short circuit models for thermal runaway simulations in lithium-ion batteries”
作者：Bakhshish Preet Singh et al.
APL Energy, Vol. 3, 016102 (2025)
DOI：10.1063/5.0244329。

這篇就是我前面提到的模型來源。它把 ISC 分成幾種主要路徑，包括：

\text{Cathode–Anode}

\boxed{\text{Al–Anode}}

\text{Cu–Cathode}

另外也討論 Cu–Al current collector short。

其中非常值得你看的是 Figure 2。在其模型設定下：

R_{\text{Al-Anode}}\approx2.4\ \Omega

而：

R_{\text{Cu-Cathode}}\approx87\ \Omega

R_{\text{Cathode-Anode}}\approx95\ \Omega

因此 Al–Anode 路徑的 electrochemical heat-generation rate 約是其他兩類的 30–35 倍，模型中只有 Al–Anode ISC 觸發 thermal runaway。

這也是為什麼我前面一直強調：

\boxed{\text{Al current collector}\rightarrow\text{fully lithiated anode}}

對你們 100% Si 架構尤其值得單獨研究。

另外，這篇文章引用了一篇更早、直接針對 nail penetration 建模的經典文章，也很值得一起看：

Journal of The Electrochemical Society
W. Zhao, G. Luo, C.-Y. Wang,
“Modeling nail penetration process in large-format Li-ion cells”
J. Electrochem. Soc. 162, A207–A217 (2015)
DOI：10.1149/2.1071501jes。

還有一篇實驗＋模型直接研究 penetration-induced ISC：

Applied Thermal Engineering
J. Wang et al.,
“Experimental and numerical study on penetration-induced internal short-circuit of lithium-ion cell”
Applied Thermal Engineering 171, 115082 (2020)。

如果你現在的目的是研究你們的 Al foil / SUS / Ni–P-Al / dual ceramic separator 哪一種會改變穿刺 ISC，我會優先讀 APL Energy 2025 + JES 2015 這兩篇：前者回答「哪種接觸最危險」，後者回答「nail 穿進去時短路怎麼形成」。

File: Nail penetration safety enhancement in semisolid-state batteries via composite solid-state electrolyte separators/Abstract.md
# 🔋 Nail Penetration Safety Enhancement in Semisolid-State Batteries via Composite Solid-State Electrolyte Separators

> **論文標題**: Nail penetration safety enhancement in semisolid-state batteries via composite solid-state electrolyte separators  
> **期刊**: Journal of Energy Storage (2026)  
> **關鍵詞**: Solid-state electrolyte separator, Nail penetration, Battery safety, Semisolid-state battery, Parallel circuit model

## 📌 研究亮點 (Highlights)

- **高能量密度與安全兼顧**：成功開發基於 PEO-LLZTO 的複合固態電解質（SSE）隔膜，實現 **450 Wh/kg** 鋰金屬軟包電池通過嚴苛釘刺測試。
- **創新型釘刺監測技術**：設計內嵌熱電偶的定制鋼釘，精確測量穿刺點內部溫度（比表面測溫更準確），並建立雙電池並聯電路模型量化短路電流。
- **優異的電化學性能**：優化後的 SSE 隔膜（PEO:LLZTO = 5:5）離子電導率達 $3.32 \times 10^{-4} S/cm$，鋰離子遷移數高達 0.94。
- **安全機理揭示**：SSE 隔膜的高延伸率使其在釘刺時能有效包裹電極裂峰，將短路電流從液態電池的 ~87 A 降至半固態電池的 ~1.5 A。
- **電解液注液量閾值**：證實當注液係數降至 **1.4 g/Ah** 時，半固態電池在不同容量（3.2–7.5 Ah）下均能通過釘刺測試，而液態電池全部失效。

---

## 🔬 研究背景與動機

傳統鋰離子電池使用易燃碳酸酯電解液，在機械濫用下易發生熱失控。全固態電池雖安全但面臨界面阻抗與枝晶問題。**半固態電池**作為過渡方案，結合了固態電解質隔膜與少量液態電解液，但在替換傳統隔膜時常犧牲能量密度。本研究旨在解決這一權衡問題，通過開發超薄複合 SSE 隔膜，在不損失能量密度的前提下大幅提升釘刺安全性，並建立一套定量分析釘刺過程的方法論框架。

---

## 🧪 材料與方法

### 1. SSE 隔膜製備
- **配方篩選**：將 PEO ($M_v \approx 600,000$) 與 LLZTO ($D_{50}=3\mu m$) 以不同質量比（3:7 至 7:3）混合塗覆於 7μm PP 基膜上。
- **最優配比**：**P3 方案 (50% PEO)** 表現最佳，離子電導率最高且循環穩定性最好。
- **物理特性對比**：

  | 參數 | 基膜 (PP) | SSE 隔膜 |
  | :--- | :--- | :--- |
  | 厚度 | 14 μm | 14 μm (7μm塗層+7μm基膜) |
  | 離子電導率 | $2.59 \times 10^{-4} S/cm$ | $3.32 \times 10^{-4} S/cm$ |
  | 鋰離子遷移數 | 0.86 | **0.94** |
  | 斷裂伸長率 | 158% | **274%** |
  | 透氣率 | 266.8 s/100mL | 1698.5 s/100mL |

### 2. 軟包電池規格
- **正極**: LiNi₀.₉₃Co₀.₀₅Mn₀.₀₂O₂ (Ni93)
- **負極**: SiOx/C 550 或 60μm 鋰金屬
- **電解液**: EC:DEC=1:1, 1M LiPF₆
- **容量梯度**: 0.35 Ah (單層), 3.2 Ah (340 Wh/kg), 7.5 Ah (380 Wh/kg), 7.5 Ah 鋰金屬版 (**450 Wh/kg**)

### 3. 先進釘刺測試平台
- **內置傳感器鋼釘**: Φ3mm 不銹鋼釘，尖端 45°，內嵌 T5/T6 熱電偶直接測量穿刺核心溫度。
- **並聯電路模型**: 兩顆滿電電池並聯，利用霍爾效應線圈實時監測短路電流 ($I_{short} = 2 \times I_{Hall}$)，分離機械濫用與電化學副反應。

---

## 📊 核心結果與討論

### 電化學性能驗證
- **循環壽命**: 半固態電池（1.5 g/Ah 注液）200 周循環後容量保持率 **89.8%**，優於液態電池（2.0 g/Ah）的 86.7%。
- **低注液適應性**: 在 1.4–1.8 g/Ah 範圍內，半固態電池容量穩定在 ~6.9 Ah；45°C 下鋰金屬電池容量可達 7.64 Ah。

### 釘刺安全性評估

| 電池類型 | 容量 | 注液係數 (g/Ah) | 釘尖峰值溫度 | 現象 | 結果 |
| :--- | :--- | :--- | :--- | :--- | :--- |
| 液態電池 | 3.55 Ah | 2.0 | >500°C | 起火 | ❌ Fail |
| 液態電池 | 7.34 Ah | 1.4 | >500°C | 起火 | ❌ Fail |
| **半固態電池** | 3.42 Ah | 2.0 | 31.2°C | 無異常 | ✅ Pass |
| **半固態電池** | 6.84 Ah | 1.4 | 26.4°C | 無異常 | ✅ Pass |
| **Li金屬半固態** | 7.64 Ah | 1.4 | **19.8°C** | 無異常 | ✅ Pass |

> ⚠️ **關鍵發現**: 降低注液量可顯著延緩熱擴散。當注液係數從 1.8 降至 1.4 g/Ah，溫升速率從 163.4°C/s 驟降至 **0.02°C/s**。

### 釘刺機理定量分析
- **短路電流差異**: 液態電池峰值電流達 **87.45 A**，功率超 730 W；半固態電池僅 **1.52 A**，功率約 12.5 W。
- **微觀形貌證據**: 
  - 液態電池：正極裂峰長度 >4 mm，短路面積小但接觸劇烈。
  - 半固態電池：SSE 隔膜憑藉高延伸率（274%）在穿刺點形成**均勻包裹層**，阻斷正負極直接接觸，裂峰平均長度僅 2.23 mm。
- **電壓響應**: 液態電池 4.9s 內電壓歸零；半固態電池僅下降 0.08 V 並在 0.6s 內恢復至 4.16 V。

---

## 💡 結論與意義

1.  **PEO-LLZTO 複合隔膜**是平衡能量密度與安全的關鍵解決方案，其高韌性與離子導電性協同作用。
2.  **減少液態電解液用量**不僅提升能量密度，更是抑制釘刺熱失控的有效策略（需配合 SSE 隔膜）。
3.  提出的**內置傳感釘 + 並聯電路模型**為電池機械濫用研究提供了標準化定量分析工具，適用於各類電池體系的安全評估。
4.  該工作證明了 **450 Wh/kg 級鋰金屬電池**在實際應用中通過釘刺測試的可行性，推動了高能電池商業化進程。

---

## 📂 數據可用性
補充數據可在線獲取：[https://doi.org/10.1016/j.est.2026.120847](https://doi.org/10.1016/j.est.2026.120847)  
原始數據可依請求提供。

## 🙏 致謝
國家自然科學基金 (U23A20122)、河南省重大科技專項 (241100240200)、河南省重點研發計劃 (241111241500)。
